Repository: sbillinge/pdf_workshop_materials

# Hands-on PDF workshop materials

## Overview ##
1. The PDFgui-tutorial section contains exercises of differing complexity for practicing your PDFgui skills for modeling the PDF to extract local structural information
2. The PDFgetX3-tutorial section contains files that allow you to practice using PDFgetX3 or xPDFsuite to obtain the PDF from a measured 1D powder diffraction pattern
3. The xpdtools-practical section contains files that allow you to practice obtaining 1D diffraction patterns from 2D image data (and also to take it all the way to the PDF in a software pipeline)

## Usage ##
Depending on which tutorial you want to work on, open the relevant tutorial and read the readme's.  In the PDF tutorial things go from easier to harder as you move through the tutorials, but the information and instructions in each tutorial example can be found in the readme in the relevant directory.

File: PDFgui-tutorial/09-La2CuO4-doping-dependentFitting/09-README.txt
La2-xSrxCuO4 refinement information:

Space group:		Bmab
lattice a:		5.36 Angstroms
lattice b:		5.41 Angstroms
lattice c:		13.14 Angstroms

fractional coordinates:		La/Sr	(0.00,0.993,0.361)
					Cu 	(0.00,0.00,0.00)
					O1	(0.25,0.25,0.992)
					O2	(0.00,0.034,0.1837)
Uiso for all:			0.005
Radiation:		Neutron
Qmax:			28.0 Inv. Angstroms
Qdamp for NPDF:	0.012


DATA: Neutron TOF data for x=0.00, 0.04, 0.08, 0.12, and 0.16 at 15 K collected at NPDF at LANSCE

GOAL: demonstration of doping-dependence sequential refinement setup

TASKS:
1) Set up and refine Bmab model to x=0.00 data
2) Plot final fit and assess refined parameters
3) Use doping-dependence macro to set up doping-dependent fit
NOTE: be careful with composition, x is double of the site occupancy!
4) Inspect the setup to ensure everything looks good
4) Refine the sequence
5) Check the fit quality of all the fits
6) Plot refined parameters vs doping 
7) For selected non-zero doping introduce doping constraint manually
8) Carry out the refinement that includes doping parameter
9) Inspect the fit and check the result
