Repository: sbillinge/pdf_workshop_materials

# Hands-on PDF workshop materials

## Overview ##
1. The PDFgui-tutorial section contains exercises of differing complexity for practicing your PDFgui skills for modeling the PDF to extract local structural information
2. The PDFgetX3-tutorial section contains files that allow you to practice using PDFgetX3 or xPDFsuite to obtain the PDF from a measured 1D powder diffraction pattern
3. The xpdtools-practical section contains files that allow you to practice obtaining 1D diffraction patterns from 2D image data (and also to take it all the way to the PDF in a software pipeline)

## Usage ##
Depending on which tutorial you want to work on, open the relevant tutorial and read the readme's.  In the PDF tutorial things go from easier to harder as you move through the tutorials, but the information and instructions in each tutorial example can be found in the readme in the relevant directory.

File: PDFgui-tutorial/08-LaMnO3-800K-r-dependentFitting/08-README.txt
LaMnO3 refinement information: 
==============================

Space group:			Pbnm
lattice a:				5.54 Angstroms
lattice b:				5.74 Angstroms
lattice c:				7.71 Angstroms
Fractional coordinates:		La	(0.007,0.951,0.25)
					Mn 	(0.50,0.00,0.00)
					O1	(0.07,0.49,0.25)
					O2	(0.73,0.31,0.04)

Uiso: all				0.005
Qmax:					32.0 Inv. Angstroms
Qdamp:				initially set to 0.012

Data: Neutron data for LaMnO3 at 800K obtained at NPDF at LANSCE

GOAL: Familiarize with setting up an r-dependent fit. Exploration of structural changes at different length-scales from a single dataset assessment.

TASKS:
1) 800K refinement setup, use the same input as for 300K refinement
2) Refine over 20 Angstrom range and observe the results
3) Further, set up an r-dependent fitting with r-min 1.5 Angstroms, and r-max variable, varying it in steps of 1 Angstrom from 4.5 Angstroms to 19.5 Angstroms (15 refinements in total)
4) Explore the results by plotting various refined parameters as a function of refinement index. Note that indices 1, 2, 3, ... correspond to r-max of 4.5, 5.5, 6.5, ....
5) Can you observe an r-dependence of refined parameters?
6) What are the benefits and shortcomings of such refinement protocol?
7) Try the same procedure using finer r-steps of your choice
8) Are all the observed changes in parameters physical? If not, why not? What are the limitatons of this approach?
9) Which quantity can possibly be estimated using this approach, related to nano-scale?
