Repository: sbillinge/pdf_workshop_materials

# Hands-on PDF workshop materials

## Overview ##
1. The PDFgui-tutorial section contains exercises of differing complexity for practicing your PDFgui skills for modeling the PDF to extract local structural information
2. The PDFgetX3-tutorial section contains files that allow you to practice using PDFgetX3 or xPDFsuite to obtain the PDF from a measured 1D powder diffraction pattern
3. The xpdtools-practical section contains files that allow you to practice obtaining 1D diffraction patterns from 2D image data (and also to take it all the way to the PDF in a software pipeline)

## Usage ##
Depending on which tutorial you want to work on, open the relevant tutorial and read the readme's.  In the PDF tutorial things go from easier to harder as you move through the tutorials, but the information and instructions in each tutorial example can be found in the readme in the relevant directory.

File: PDFgui-tutorial/06-LaMnO3-300K/06-README.txt
LaMnO3 refinement information:

Space group:			Pbnm
lattice a:				5.54 Angstroms
lattice b:				5.74 Angstroms
lattice c:				7.71 Angstroms
Fractional coordinates:		La	(0.007,0.951,0.25)
					Mn 	(0.50,0.00,0.00)
					O1	(0.07,0.49,0.25)
					O2	(0.73,0.31,0.04)

Uiso: all				0.005
Qmax:					32.0 Inv. Angstroms
Qdamp:				initially set to 0.012
Qbroad :			initially set to 0.01

Data: Neutron data for LaMnO3 at 300K obtained at NPDF at LANSCE

GOAL: Familiarize with setting up a complex unit cell

TASKS:
1) Set up a refinement of a moderately complex model with Uiso
2) Execute the fit using Uiso
3) Observe results and fit quality
4) Can the fit can be improved by adding more parameters?
5) Attempt to introduce anisotropic U for selected crystallographic sites, and carry out the refinement.
6) Compare the results with these obtained in step 2) above

*You may consider loading the phase from lamno3_pbnm.cif file, and set up your refinements from there
***Exercise worked out in 06-lmo-300k.ddp project file
