Repository: sbillinge/pdf_workshop_materials

# Hands-on PDF workshop materials

## Overview ##
1. The PDFgui-tutorial section contains exercises of differing complexity for practicing your PDFgui skills for modeling the PDF to extract local structural information
2. The PDFgetX3-tutorial section contains files that allow you to practice using PDFgetX3 or xPDFsuite to obtain the PDF from a measured 1D powder diffraction pattern
3. The xpdtools-practical section contains files that allow you to practice obtaining 1D diffraction patterns from 2D image data (and also to take it all the way to the PDF in a software pipeline)

## Usage ##
Depending on which tutorial you want to work on, open the relevant tutorial and read the readme's.  In the PDF tutorial things go from easier to harder as you move through the tutorials, but the information and instructions in each tutorial example can be found in the readme in the relevant directory.

File: PDFgui-tutorial/02-Ni-Neutron/02-README.txt
Nickel refinement information:

Space group:		Fm-3m
lattice a:		3.524 Angstroms
fractional coordinate:	0.0	0.0	0.0
Uiso:			0.005
Qmax:			Qmax Inv. Angstroms (different data with different Qmax, PDFgui will read that info if in metadata)
Qdamp:		initially set to 0.02
Qbroad:		initially set to 0.01 

Data: Ni 300K neutron TOF data collected at NPDF at LANSCE (Qmax=27 A**-1), and NOMAD at SNS (Qmax=31.4 A**-1)
Why is Qmax different? How does one choose Qmax?

GOAL: Familiarization with PDFgui. Set up and refine neutron 300K Ni data and determine setup-related parameters 
Qdamp and Qbroad assuming nickel is being used as a "calibrant"

TASKS:
1) Set up and refine 300K neutron dataset of your choice over some sensible r-range, say from 1.5-50 Angstroms
2) Observe the fit result
3) Play with the refinement range and see how this affects refined parameters..
4) Repeat the refinement for the other dataset using the same parameter set and same conditions
5) Observe the fit result
6) Compare results of the two refinements and see what is different. Think why is that so. 
7) Compare the results with those of x-ray nickel PDF in example 01

***Various exercises worked out in 02-nickel.ddp project file
